Repository: hudan-hu/JE-Al-Si-ER-EDC

# Al-Si Alloy ER Extraction Dataset and Code
There are two parts in the Al-Si Alloy ER Extract Dataset and Code, our dataset is in the Al-Si ER Extract Dataset folder and the code is in the code folder.

## Operating environment
CUDA	10.2	numpy	1.19.4
CuDNN	7.6.5	sklearn	0.22
Python	3.6.12	prettytalbe	0.7.0
Tensorflow	1.15.0	pandas	0.24.2
gensim	3.4.0

## Al-Si Alloy ER Extraction Dataset
Al-Si alloy entity–relation extraction dataset, the dataset are randomly divided into a training set (train.txt) and a test set (test.txt) in a ratio of 8:1, 
and one-eighth of the sentences in the training set are randomly selected as the validation set (dev.txt).

## Code

### ELMo training
The file run.txt contains the training launcher, test launcher, weights file storage launcher, which can be started by copying it to the run.sh file.

### Joint extraction model
Run the program: run.sh

Configuration file: bio_config.txt

File: Code/ELMo training/tests/fixtures/train/char_256/dump_log.txt
USING SKIP CONNECTIONS
Saving variable lm/embedding:0 with name embedding
Saving variable lm/RNN_0/rnn/multi_rnn_cell/cell_0/lstm_cell/kernel:0 with name RNN_0/RNN/MultiRNNCell/Cell0/LSTMCell/W_0
Saving variable lm/RNN_0/rnn/multi_rnn_cell/cell_0/lstm_cell/bias:0 with name RNN_0/RNN/MultiRNNCell/Cell0/LSTMCell/B
Saving variable lm/RNN_0/rnn/multi_rnn_cell/cell_1/lstm_cell/kernel:0 with name RNN_0/RNN/MultiRNNCell/Cell1/LSTMCell/W_0
Saving variable lm/RNN_0/rnn/multi_rnn_cell/cell_1/lstm_cell/bias:0 with name RNN_0/RNN/MultiRNNCell/Cell1/LSTMCell/B
Saving variable lm/RNN_1/rnn/multi_rnn_cell/cell_0/lstm_cell/kernel:0 with name RNN_1/RNN/MultiRNNCell/Cell0/LSTMCell/W_0
Saving variable lm/RNN_1/rnn/multi_rnn_cell/cell_0/lstm_cell/bias:0 with name RNN_1/RNN/MultiRNNCell/Cell0/LSTMCell/B
Saving variable lm/RNN_1/rnn/multi_rnn_cell/cell_1/lstm_cell/kernel:0 with name RNN_1/RNN/MultiRNNCell/Cell1/LSTMCell/W_0
Saving variable lm/RNN_1/rnn/multi_rnn_cell/cell_1/lstm_cell/bias:0 with name RNN_1/RNN/MultiRNNCell/Cell1/LSTMCell/B

File: Code/ELMo training/tests/fixtures/train/char_256/sentences.txt (part 1 of 18)
Title : TiC particulate - reinforced Al – 20Si – 5Fe composite fabricated by melt in situ reaction spray forming 
A novel technique in which TiC particulates are fabricated by an in situ reaction in molten aluminum is introduced for producing TiC / Al – 20Si – 5Fe composite . 
In order to reveal the characteristics of the technique , in this paper the formation mechanism of TiC particulates obtained by this method is studied . 
Both theoretical and experimental results have shown that the TiC particulates are formed by a diffusion mechanism when the molar fraction of aluminum in the preform is greater than 20 . 02 % . 
Contrarily , the TiC particulates are formed by a solutionprecipitation mechanism when the fraction is less than 20 . 02 % . 
An unwanted needle - like phase is always present in the spray - formed alloys . Experimental results have shown that the amount of the brittle phase decreases in spray - formed Al – 20Si – 5Fe preforms with increase in the TiC content , and that the brittle phase can be eliminated completely by adding more than 3 wt . % TiC particulates to the alloy . 
Moreover , another major problem of coarsened silicon particulates , often encountered in hyper - eutectic Al – Si alloy has also been solved by using the technique . 
Elemental Ti ( 360 mesh , 98 % ) , graphite ( 200 mesh , 99 % ) and Al ( 200 mesh , 98 % ) were mixed by dry milling with steel balls for 2 h according to ( 1 - X ) TiC + XAl ( X = 5 , 35 wt . % ) at a C – Ti molar ratio of 1 : 1 . 
Then , each powder mixture was pressed mechanically into a cylindrical preform of 20 mm diameter and 25 mm height . 
The preforms were inserted into molten aluminum alloy held at 900 ° C . 
When all of the reactions were completed ( the end point of the reaction can be determined by observing the evidence of a dazzling light originated from the reacted preform ) , the composites were prepared by spray forming . The melt was atomized using nitrogen gas at 0 . 8 MPa pressure . 
An atomizer – substrate distance of 390 mm , and a delivery tube diameter of 3 . 1 mm were used . 
Some preforms were taken out immediately after all of the reactions were completed in order to study the formation mechanism of the TiC particulates . 
The morphologies of the TiC particulates in the reacted preforms and in the TiC / Al – 20Si – 5Fe composites were observed using a Cambridge S360 scanning electron microscopy . 
The composite specimens were etched in a solution of mixed acids ( 2ccHF + 3ccHCl + 5ccHNO4 + 250ccH2O ) . 
The needle - like phase was examined using H800 transmission electron microscopy at 200 kV . 
The morphologies of TiC particulates in the reacted preforms with 5 . 0 wt . % Al and 35 wt . % Al , are shown in Fig . 1 . The TiC particulates in these preforms are generally spherical , but the size of most particulates in the preform with 5 . 0 wt . % Al is larger . 
Strictly speaking , the process in which TiC particulates are produced in molten aluminum alloy is a non - equilibrium process . 
However , it is difficult to study thermal diffusivity out of the preforms . 
Considering that there is not enough time to dissipate the heat generated when TiC is produced in molten aluminum alloy , the reaction Ti + C → TiC is complete , thus the Ti – C – Al system can be regarded approximately as an adiabatic system . 
The thermodynamic data of TiC and Al for the present calculations are listed in Table 1 [ 7 , 8 ] . 
For Al = 5 : 0 wt . % , we have γ ≈ 62 : 34 % from Eqs . ( 2 ) and ( 3 ) . 
The calculated results shows that about 62 vol . % of the TiC produced in the preform is in the liquid state . 
In this case , the molten TiC will precipitate from the liquid state during the cooling process in quick succession and grow to be larger TiC particulates . The calculated result is confirmed by Fig . 1 ( a ) where most of TiC particulates exhibit a larger shape . 
The effect of the addition of aluminum as a diluent on the theoretical adiabatic temperature ( Tad ) and on the fraction of molten TiC is demonstrated in Fig . 2 . 
As can be seen from this figure , the fraction of molten TiC decreases with increase in the aluminum content in the preforms . 
When the aluminum content reaches and exceeds a critical value , no molten TiC can be formed in the reacted preform . 
For γ = 0 in Eq . ( 2 ) , the critical aluminum content can be achieved , i . e . x ≈ 20 : 02 % , i . e . the TiC particulates produced in the preforms could only be formed by a diffusion mechanism when the fraction of aluminum is greater than 20 . 02 % . 
Contrarily , there would certainly be some TiC particulates formed by a solution - precipitation mechanism in a higher temperature zone . 
In this work , 5 . 0 and 35 wt . % Al in the preform are selected . 
From Fig . 1 , one can easily find that most of the larger TiC particulates exist in the 5 . 0 wt . % Al preform , showing that these TiC particulates are formed by the solution - precipitation mechanism , while all of the TiC particulates in the 35 wt . % Al preform are formed by the diffusion mechanism . 
In this case , their size is finer . 
This shows that the experimental results are in good agreement with the theoretical calculations mentioned previously . 
Hypereutectic Al – Si alloys are known to be suitable for use as piston materials . 
Iron is often added to aluminum alloys to enhance their heat resistance . 
However , an unwanted needle - like phase is always present in the spray - formed alloy ( Fig . 3 ) . 
TEM analysis of the alloy billet indicated that the needle - like phases are δ ( Al4FeSi2 ) and β ( Al5FeSi ) , depending on the cooling rate and the melt superheat ( Fig . 4 ) . 
The Al4FeSi2 is a metastable phase , while Al5FeSi phase is a stable phase . 
The reason for the formation of the Al5FeSi phase is associated with the thermal conditions of the impinging droplets , because the solidification process during spray forming occurs in two stages : gas atomization ( rapid cooling ) and droplet consolidation ( relatively slow cooling ) . 
In the case of lower melt temperature ( Fig . 4 ( b ) ) , the Al4FeSi2 phase is able to form within droplets to some extent before deposition . 
Upon droplet deposition , an abrupt fall in the solidification rate occurs on the deposit layer . 
At this time , the Al4FeSi2 phase originating from the droplets can be readily transformed into the stable Al5FeSi phase due to slow cooling effect and due to the fact that Al4FeSi2 phase is extremely metastable . 
This is further verified by the fact that a number of the Al4FeSi2 phases contain some over - spray powders . 
It is clear that the needle - like phases are very harmful for material properties because of their fragility , and so are a potential path for crack growth . 
It is very interesting that the amount of the brittle phase decreases with increasing TiC content and that the brittle phase can be eliminated successfully by adding 3 wt . % TiC particulates to the alloy ( Fig . 5 ) . 
The reason why the needle - like phase is precluded entirely in the final product is that the TiC particulates are formed in situ in the aluminum alloy matrix and can play a role in heterogeneous nucleation . 
This is beneficial to the elimination of the needle - like phase . 
Moreover , one can see that another primary problem of coarsened silicon particulates initially encountered in the hypereutectic Al – Si alloy has also been solved by using this technique ( see Figs . 3 and 5 ) . 
Both theoretical and experimental results have shown that diffusion , and solution - precipitation mechanisms occur during the formation process of the TiC particulates produced by this method . 
When the molar fraction of aluminum in the preform exceeds 20 . 02 % , TiC particulates are formed by the diffusion mechanism . In this case , their size is finer . 
Contrarily , there would certainly be some TiC particulates to be formed by the solution - precipitation mechanism when the fraction of aluminum in the preforms is less than 20 . 02 % . 
In this case , their size is larger . The unwanted needle - like phase has been eliminated successfully by the in situ addition of 3 wt . % TiC particulates to the alloy . 
Title : Effect of Fe and Mn additions on microstructure and mechanical properties of spray - deposited Al – 20Si – 3Cu – 1 Mg alloy . 
Spray deposition is a novel process which is used to manufacture rapidly solidified bulk and near - net - shape preforms . 
In this paper , Al – 20Si – 3Cu – 1 Mg alloy was prepared by spray deposition technique . 
The effect of Fe and Mn additions on microstructure and mechanical properties of spray - deposited Al – 20Si – 3Cu – 1 Mg alloy was investigated . 
The results show that two kinds of intermetallics , i . e . δ - Al4FeSi2 and β - Al5FeSi , is formed in the microstructure of spray - deposited Al – 20Si – 5Fe – 3Cu – 1 Mg alloy . 
With additions of 5 % Fe and 3 % Mn to Al – 20Si – 3Cu – 1 Mg alloy , the needle shape of Al – Si – Fe intermetallic phases is substituted by the particle shape of Al15 ( FeMn ) 3Si2 phases . 
The presence of the intermetallic phases ( δ - Al4FeSi2 , β - Al5FeSi and Al15 ( FeMn ) 3Si2 ) improves the tensile strengths of the alloy efficiently at both the room and elevated temperatures ( 300 ° C ) . 
In Table 1 are listed the chemical compositions of the alloys . 
The spray deposition experiments were conducted in an environmental chamber . 
During spray - deposition process , the molten metal was atomized by N 2 at 800 ° C , the distance of atomizing deposition was kept constant at 400 mm . 
The preform , after being cut into cylindrical billets was extruded at a temperature of 400 ° C with a reduction ratio of 10 : 1 and a ram speed of 5 mm / s . 
After extrusion , the materials were cooled in air . 
In this study , a commercially used scheme of heat treatment for the alloy was applied , which involved solution treating at 470 ° C for 1 . 5 h followed by water quenching , and artificial ageing at 120 ° C for 24 h . 
The microstructures of spray - deposited materials were characterized using scanning electron microscopy ( SEM ) attached with energy dispersive X - ray analyses ( EDX ) , transmission electron microscopy ( TEM ) and X - ray diffraction . 
A S360 type scanning electron microscopy working at 15 kV was used to observe the microstructures . 
The scanning electron microscopy samples were prepared using standard metallographic techniques and were etched using Keller ' s reagent . The transmission electron microscopy studies were conducted on a H - 800 type transmission electron microscope at an acceleration voltage of 200 kV . 
The X - ray diffraction experiments were performed on a Japan Rigaku diffractormeter using Cu - K α radiation . 
The room and elevated temperature tensile tests were conducted with an Instron tensile testing machine at an initial strain rate of 0 . 5 s − 1 . 
The elevated temperature tensile tests were conducted at 573 K at the same initial strain rate . 
Fig . 1 ( a ) shows the typical scanning electron microscopy ( SEM ) microstructure of the spray - deposited A 0 alloy , which is composed of the aluminum matrix and the silicon phase mostly with a particle shape . 
The presence of eutectic Al – Si phase and coarse , block primary Si phase in the conventionally processed ingot metallurgy ( IM ) counterpart was suppressed . 
With the addition of 5 % Fe to the Al – 20Si – 3Cu – 1 Mg alloy , a high volume fraction of needle - shaped intermetallic was formed after spray deposition , as can be seen in Fig . 1 ( b ) . 
The intermetallic phases with a platelet shape were determined to be the Al – Si – Fe compound by energy dispersive X - ray analyses ( EDX ) analysis . 
Fig . 1 ( c ) shows the scanning electron microscopy microstructure of the spray - deposited A 2 alloy . 
By comparing it with Fig . 1 ( b ) , it can be easily seen that the intermetallic phases with a platelet shape were suppressed , and a high volume fraction of particle - like compound was formed in the microstructure . 
EDX was used to check the composition of the intermetallic phases with a particle shape , it showed that the particle - like compound contains Al , Si , Fe and Mn . 
Fig . 2 shows the X - ray diffraction ( XRD ) patterns of the spray - deposited alloys . 
XRD was performed to identify second phases , and analysis of the diffraction patterns shows that the intermetallic phases mainly are δ - Al 4 FeSi 2 and β - Al 5 FeSi compounds in the A 1 alloy , and the particle - like compounds are Al 15 ( FeMn ) 3 Si 2 phases in the A 2 alloy . 
Fig . 3 ( a ) shows the transmission electron microscopy ( TEM ) photograph of the intermetallic phases with a platelet shape in the microstructure of spray - deposited A 1 alloy . 
Energy dispersive X - ray analysis showed that the phase contains elements of Al , Si and Fe , and this phase being identified as δ - Al4FeSi2 compound with tetragonal parameters of a = 0 . 609 nm and c = 0 . 944 nm using electron diffraction , as can be 
seen in Fig . 3 ( b ) . 
Fig . 4 ( a ) shows the transmission electron microscopy photograph of another intermetallic phases with a platelet shape in the microstructure of spray - deposited A 1 alloy . 
Indexing of the selected area diffraction patterns indicates that the needle - like phases are β - Al 5 FeSi compounds with monoclinic parameters of a = b = 0 . 612 nm and c = 4 . 15 nm , as can be seen in Fig . 4 ( b ) . 
The transmission electron microscopy results are in good agreement with the X - ray diffraction ones , as shown in Fig . 2 . 
Fig . 5 ( a ) shows the transmission electron microscopy micrograph of spray - deposited A 2 alloy , it can be seen that some particles are distributed in the matrix of the microstructure , the resultant spectra from Energy Dispersive Spectroscopy ( EDS ) indicate the phase contains elements of Al , Si , Fe and Mn . 
Fig . 5 ( b ) shows a selected area diffraction pattern of the particle - like intermetallc that being identified as Al 15 ( FeMn ) 3 Si 2 . 
Spray - deposited alloys were subjected to tensile testing at room and elevated temperature after extrusionand heat treatment . 
Table 2 summarizes the tensile test results . 
It is worth noting that the tensile strengths of the A 1 and A 2 alloy for T6 condition are much higher than of the A 0 alloy at room temperature . 
Obviously , the intermetallics play an important role for the increasing of the tensile strength . 
From Table 2 , with additions of 5 % Fe to Al – 20Si – 3Cu – 1 Mg alloy , both the yield and ultimate tensile strengths was increased 55 and 64 MPa at room temperature , respectively . 
The reason may be that a lot of dispersion - strengthened intermetallics , such as δ - Al 4 FeSi 2 and β - Al 5 FeSi , distributed in the matrix , they can prevent dislocation moving , and enhance strength of the alloy at room temperature . 
With addition of 3 % Mn to Al – 20Si – 5Fe – 3Cu – 1 Mg alloy , the variation of the tensile properties at room temperature was not remarkable . 
However , 3 % Mn addition leads to a substantial improvement of the tensile strengths at elevated temperature . 
This reflects the additional strengthening effects of fine particle dispersion and retained substructure contributed by the Al 15 ( FeMn ) 3 Si 2 particles , which serve as extra obstacles to dislocation gliding . 
The dispersion of the thermally stable Al 15 ( FeMn ) 3Si 2 particles , in combination with their inhibition to growth of the grains occurring at elevated temperature , is considered to be the key to the enhanced hot strength of the alloy . 
The microstructure of spray - deposited Al – 20Si – 3Cu – 1 Mg alloy is composed of the Al matrix and particulate - like Si phase . With addition of 5 % Fe to Al – 20Si – 3Cu – 1 Mg alloy , two kinds of intermetallics , i . e . δ - Al 4 FeSi 2 and β - Al 5 FeSi , is formed in the microstructure . 
With additions of 5 % Fe and 3 % Mn to Al – 20Si – 3Cu – 1 Mg alloy , the needle shape of Al – Si – Fe intermetallic phases is substituted by the particle shape of Al 15 ( FeMn ) 3 Si 2 phases . 
The tensile test results indicate that spray - deposited Al – 20Si – 5Fe – 3Cu – 1 Mg alloy has better strength than the Al – 20Si – 3Cu – 1 Mg alloy at both the room and elevated temperature ( 573 K ) due to the presence of δ - Al 4 FeSi 2 and β - Al 5 FeSi intermetallics . 
The tensile properties of the spray - deposited Al – 20Si – 5Fe – 3Mn – 3Cu – 1 Mg alloy are superior to the Al – 20Si – 5Fe – 3Cu – 1 Mg alloy at elevated temperature . 
Title : Microstructure and thermal expansion behavior of spray - deposited Al – 50Si 
The evolution of microstructure and coefficient of thermal expansion ( CTE ) of the Al – 50Si ( wt . % ) alloy manufactured by spray deposition followed by hot isostatic pressing ( HIP ) are systematically investigated . 
The results indicate that the microstructure of the deposited alloy is composed of primary Si with average size of 12 . 5 ± 0 . 1 l m and a - Al . 
The CTE of the deposited alloy is higher than the corresponding alloy produced by casting due to the high solid solubility of Al in Si . 
After HIP , the CTE is lower than the parent as - deposited alloy owing to the high solid solubility of Si in Al . 
The residual thermal stress results in a higher CTE during the second heating as a result of the CTE mismatch between the Al matrix and the primary Si particles . 
Furthermore , the measured CTE value is in good agreement with the Turner model after complete densification by HIP at 843 K . 
An alloy with nominal composition Al – 50Si ( wt . % was atomized by nitrogen gas at 1573 K and spray deposited on a cylindrical aluminum substrate . 
The distance between the atomizing nozzle and the substrate was kept constant at 500 mm during the deposited process . 
The atomization pressure was set at 1 . 5 MPa . 
After spray - deposition , the samples were hot isostatically pressed ( HIP ) for 3 h under Ar atmosphere at the temperatures 793 K and 843 K using a pressure of 120 MPa . 
For comparison , an Al – 50Si ingot was produced by conventional solidification using a 65 kW medium frequency induction furnace . 
Before pouring , the melt was degassed with high purity argon for 30 min at about 1573 ± 30 K using a rotary degasser . 
The permanent mold was preheated to 523 K before casting . 
The surface of the melt was skimmed and then the melt was poured into the copper mold , and finally quenched to room temperature . 
The microstructure of the alloy was investigated by scanning electron microscopy ( SEM ) using a Gemini 1530 microscope equipped with an energy dispersive spectroscopy ( EDS ) detector . 
The phases were characterized using a Rigaku D / max - RB X - ray diffractometer ( XRD ) with monochromatic Co K a radiation . 
Dilatometry measurements were carried out under argon atmosphere from room temperature to 773 K ( heating rate 5 K / min ) using a thermo - mechanical analysis equipment ( NETZSCH DIL 402C ) in accordance with the ASTM : E473 . 
The thermal expansion of the specimens during heating was measured using a linear position transducer in two consecutive cycles . 
The samples were first heated from 298 to 773 K , then cooled down and stabilized at 298 K , re - heated to 773 K , and finally cooled down to 298 K at a rate of 5 K / min . 
The bulk density of the alloys was measured using the Archimedes principle . 
Image analysis was used to calculate the mean size of the primary Si phase . 
In order to ensure reproducibility of the results , at least ten micrographs were used for the calculation . 
Fig . 1 shows the typical microstructures of the Al – 50Si alloy prepared by casting and spray deposition techniques . 
As illustrated in Fig . 1 ( a ) , the primary Si displays coarse platelet morphology with an average size of 221 . 4 ± 2 . 1 l m in the cast alloy . 
The eutectic Si exhibits plate - like and needle - like shapes , as shown in Fig . 1 ( b ) . 
The microstructure of the spray - deposited alloy consists of primary Si particles with an average size of 12 . 5 ± 0 . 1 l m and the Al matrix ; no Al – Si eutectic is found in the alloy , as shown in Fig . 1 ( c ) and ( d ) . 
During the cooling step of the atomization process , a large number of fine semi - solid primary Si particles emerge in the droplets before depositing on the substrate [ 3 ] . 
The droplets impinge the substrate with a high speed and , as a result , they are remelted due to the latent heat of crystallization of the surrounding areas . 
During this process , the large primary Si particles can undergo cracking and fracture . 
The fractured Si phase can therefore lead to the increase of the nucleation sites . 
In the following solidification step , which displays lower cooling rate , there is enough time for the Si atoms to diffuse towards the primary Si that formed previously [ 20 , 21 ] . 
Accordingly , no eutectic Al – Si is found in the spray - deposited Al – 50Si alloy . 
Fig . 2 displays the XRD patterns of the Al – 50Si alloys produced using different techniques . 
All diffraction peaks can be attributed to Al or Si and no additional phases can be observed . 
The peaks of the Si phase for the deposited alloy are shifted to low angles compared with the cast material ( compare Fig . 2 ( a ) and ( b ) ) , indicating that the lattice parameter of Si increases as a result of the increases solid solubility of Al [ 22 ] . 
Therefore , it can be inferred that a Si ( Al ) solid solution is formed in the alloy after spray deposited alloy . 
This hypothesis is corroborated by Fig . 3 , which shows the EDS results for the primary Si phase . 
It is found that the amount of Al in Si in the deposited alloy is 2 . 39 ± 0 . 24 at . % , which is significantly higher than the cast alloy ( 0 . 41 ± 0 . 12 at . % ) . 
This result is in good agreement with the XRD patterns . 
Fig . 4 shows the typical microstructures of the spray - deposited Al – 50Si alloy after HIP at different temperatures . 
The phase composition after HIP is the same as observed for the parent spray - deposited alloy . 
The average size of primary Si increase lightly from 12 . 5 ± 0 . 1 l m for spray - deposited material to 12 . 7 ± 0 . 1 l m and 13 . 2 ± 0 . 2 l m after HIP at 793 and 843 K , respectively . 
Fig . 2 ( c ) and ( d ) displays the XRD patterns of the spray - deposited Al – 50Si alloy after HIP . 
The a - Al phase shift to high angles with increasing the HIP temperature compared with the as - deposited alloy ( Fig . 2 ( b ) ) , indicating that the lattice parameter decreases with increasing temperature as a result of the increased solubility of Si in Al . 
Fig . 5 shows the EDS results for the a - Al matrix in the different Al – 50Si alloys . 
The solubility of Si in Al increases with increasing the HIP temperature , corroborating the XRD results . 
Table 1 shows the density of the Al – 50Si alloys produced by different techniques . 
The density of the deposited alloy is lower than the cast alloy , and then it increases with increasing the HIP temperature . 
Fig . 6 shows the CTE curves resulting from the first heating step for the Al – 50Si alloys prepared under different conditions . 
All the curves show similar trend . 
The CTE increases linearly at low temperature and it shows a relatively sluggish increase at high temperatures . 
At low temperatures , no plastic deformation occurs in the Al matrix , and the expansion of the sample results from the combined expansion of the Al matrix and primary Si particle . 
As a result , the curves increase linearly with increasing temperature . 
However , the interfacial thermal stresses increase and the yield strength of the Al matrix decreases with increasing temperature . 
At high temperatures , when the thermal stresses are higher than the yield strength of the Al matrix , plastic deformation of the matrix may occur . 
Then , the expansion would result from the Al matrix , and primary Si particles as well as from the plastic deformation of the matrix , which may balance part of the expansion due to the Al and Si phases . 
Therefore , although the thermal expansion coefficient still increases at high temperatures , the variation is significantly smaller than at low temperatures . 
The CTE of the as - deposited specimen is much larger than the corresponding cast alloy ( Fig . 6 ) . 
This is in contrast to the investigations reporting that refinement the reinforcement particles and large amount of porosity tend to decrease the CTE [ 23 , 24 ] . 
This unusual phenomenon observed in the spray - deposited alloy can be attributed to the high cooling rate during processing . 
During deposition , a certain amount of Al atoms are dissolved into the primary Si phases , as shown in Fig . 4 . 
This is consistent with the experimental results hown in Fig . 6 . 
The CTE values of the samples after HIP are lower than the deposited alloy , but still higher than the cast alloy ( Fig . 6 ) . 
This is because the Al atoms in Si do not completely precipitate due to the low HIP temperature . 
On the other hand , the solid solubility of Si in Al increases with temperature and the concentration of Si in Al increases with increasing the HIP temperature . 
As shown in Fig . 5 , the concentration of Si in Al increases from 0 . 54 ± 0 . 08 at . % for the as - deposited alloy to 2 . 52 ± 0 . 11 at . % after 843 K HIP . 
The variations in the CTE of the different Al – 50Si alloys during the first and the second heating steps are shown in Fig . 7 as a function of temperature . 
The CTE obtained during the second heating is generally higher than that obtained for the first heating process . 
Similar results have been reported previously [ 24 , 28 , 29 ] . 
For example , Elomari et al . showed that the CTE in the second heating is higher for Al – SiC composites with particle size of 40 l m . 
Rohatgi et al . [ 29 ] observed that the CTE during the second heating was higher for Al - fly ash particles . 
They both attributed the increase of CTE in the second heating step to the emergence of thermal stresses . 
Large residual thermal stresses can cause appreciable matrix yielding during cooling from the fabrication temperature to room temperature due to the CTE mismatch [ 28 , 30 ] . 
In the present study , due to the inherent CTE mismatch between the Al matrix and the primary Si particles , large thermal stresses are induced in the alloy during cooling . 
For the Al – 50Si alloy , the thermal stresses generated around primary Si particles determined in the temperature range from 298 to 773 K is about 686 MPa , which is much higher than the value of the yield strength of pure Al [ 28 , 29 ] . 
Thus , during the CTE measurement , yielding takes place adjacent to the particles , which leads to the increase of the CTE during the second heating . 
Furthermore , Fig . 7 shows that the CTE of the as - deposited alloy during the second heating is smaller than the HIPed alloys . 
This indicates that large residual thermal stresses are generated in the HIPed alloys during the first cooling from 773 K . 
A summary of the physical properties of Al and Si is provided in Table 2 . 
Fig . 8 shows the comparison between calculated and experimental CTE of the different Al – 50Si alloys . 
The experimental CTE for the as - deposited ( Fig . 8 ( a ) ) and 793 K HIP ( Fig . 8 ( b ) ) alloys are smaller than that predicted by the Schapery model in the lower and higher temperature regimes , but it shows good agreement with the Schapery ’ lower bound in the temperature range between 423 K and 673 K . 
At higher temperature , the Turner model better describes the experimental findings . 
The porosity and the different size of the primary Si particles are possibly responsible for this phenomenon . 
The CTE of the 843 K HIP alloy is close to the Turner model ( Fig . 8 ( c ) ) . 
This alloy is completely densified after HIP , which fits well with the assumption of the Turner model . 
However , the experimental CTE of the cast alloy is smaller than both Schapery and Turner models . 
This can be ascribed to the coarse and irregular Si phases in the cast alloy that are not considered in these theoretical models . 
The microstructure and the thermal expansion behavior of spray - deposited , cast and HIPed Al – 50Si alloys have been investigated in detail . 
The following conclusions can be drawn : The microstructure of the as - deposited alloy is composed of primary Si with an average size of 12 . 5 l m and secondary Al phase . 
The CTE of the deposited alloy is higher than the cast alloy due to formation of Si ( Al ) solid solution ; On the other hand , the CTE of HIPed alloys are lower than the parent as - deposited alloy owing to the presence of an Al ( Si ) solid solution . 
The introduction of residual thermal stresses leads to higher CTE as a result of CTE mismatch between the Al matrix and the primary Si particles during the second heating . 
The experimental CTE for the as - deposited material and alloy HIPed at 793 K are in agreement with the lower bound of the Schapery ’ model in the temperature range from 423 to 673 K . 
The CTE of the 843 K HIP alloy is very close to the Turner model . 
Title : The effect of Mn on the microstructure of spray - deposited Al - 20Si - 5Fe - 3Cu - 1Mg alloy 
Hypereutectic Al ± Si alloys are known to be suitable for use as piston materials due to their low coefficient of thermal expansion ( CTE ) and good wear resistance . 
In order to improve the mechanical properties of hypereutectic Al - Si alloys , it is necessary to make composition modi ® cations by adding alloying elements like Cu , Mg , Fe and Ni to the alloys [ 1 ] . 
Although the addition of Cu and Mg may improve the strength of Al alloys substantially through precipitation hardening , the precipitates are not stable at temperatures higher than 150 ° C with the result of the rapid decrease in strength at high temperature . 
Therefore , it is essential to add alloying elements to form stable precipitates at high temperature . 
Recently , focus has been shifted to the continuous improvement in the elevated temperature strength of rapidly solidi ® ed hypereutectic Al - Si alloys [ 2 - 4 ] . 
This is mainly due to the fact that the alloys are needed in various high temperatures circumstances , such as in automotive engines [ 1 , 5 ] . 
It has been reported that Fe is effective in improving high temperature strength [ 1 , 2 , 5 , 6 ] . 
When added with a certain proportion to Al - Si alloys , Fe forms a volume fraction of thermally stable intermetallic compounds , and results in a considerable improvement in the hightemperature performance of these materials . 
Unfortunately , the iron - containing intermetallic compounds formed in spray - deposited hypereutectic Al - Si alloys , such as δ - Al4FeSi2 and β - Al5FeSi , tend to form as needles [ 5 - 7 ] . 
Undoubtedly , the needle - like compounds are very harmful not only to the fracture toughness , but also to the effectiveness of stabilizing the microstructure [ 8 ] . 
It has been proven that alloying elements such as Mn and Cr can change the morphology of the iron - containing intermetallic compounds [ 9 , 10 ] . 
Mn in small quantities is beneficial in the refinement of the microstructure , particularly when iron is present . 
The addition of Mn expands basically the Al15 ( Fe , Mn ) 3Si2 phase ( Chinese script morphology in cast aluminum alloys ) , making the crystallization of Al15 ( Fe , Mn ) 3Si2 phase possible even at high iron contents [ 11 ] . 
In an earlier publication , the microstructural features of Al - 20Si - 5Fe - 3Cu - 1Mg alloy processed by spray deposition were investigated in details [ 12 ] . 
The present work is aimed at understanding the effect of Mn addition on the microstructural evolution of spray - deposited Al - 20Si - 5Fe - 3Cu - 1Mg alloy . 
The investigation was conducted on three alloys with compositions as given in Table1 . 
The base alloy is of type Al ± 20Si ± 5Fe ± 3Cu ± 1Mg ( wt . % ) . 
The amount of Mn in the alloys A1 and A2 is 1 % and 3 % ( wt . % ) , respectively in order to elucidate the effect of Mn addition on the iron - containing compounds of spray - deposited Al - 20Si - 5Fe - 3Cu - 1Mg alloy . 
The spray - forming processing parameters are briefly summarized as follows . 
The melts were superheated to 820 ° C and atomized using nitrogen gas at 0 . 8 MPa pressure . 
The atomizer - substrate distance was 390 mm , and the delivery tube with the diameter of 3 . 1 mm was used . 
The spray - deposited specimens had a cylindrical disc shape with a diameter of about 120 mm . 
The microstructure of the spray - deposited specimens was revealed by etching with Keller ' s reagent . 
The polished and etched specimens were examined under a CAMBRIDGE S360 scanning electron microscopy ( SEM ) ® tted with an energy - dispersive X - ray ( EDX ) analysis system . 
X - ray diffraction ( XRD ) analysis was carried out with a Japan Rigaku diffractometer using CuKa radiation ( 40 kV / 25 mA ) . 
The microstructures of the materials were also examined with a H - 800 transmission electron microscopy ( TEM ) operating at a voltage of 120 kV . 
TEM disc - shaped specimens were prepared by using ion - beam thinning at a current of 0 . 5 mA and an inclination angle of 15 ° . 
Fig . 1 shows a typical SEM microstructure of the spray - deposited A0 alloy , which is composed of a - Al , Si ( dark gray ) and needle - like compound ( light gray ) . 
From Fig . 1 , one can see that most coarse Si particles are observed at the boundaries of needle - like compound , indicating that the compound surface may act as a nucleation site for these Si crystals . 
An EDX analysis shows that the needle - like compound contains Al , Si and Fe atoms , as shown in Fig . 2 . 
An XRD trace in Fig . 3 obtained from the spray - deposited A0 alloy shows that all the diffraction peaks could be analyzed as a mixture of fcc a - Al , diamond cubic Si , tetragonal δ - Al4FeSi2 and monoclinic β - Al5FeSi compounds . 
The XRD analysis revealed the coexistence of the metastable δ phase and equilibrium β phase in the spray - deposited A0 alloy . 
It is interesting to note that the increase in b phase was coupled with a decrease of the δ phase [ 13 ] . 
As the spray - deposited Al matrix does not contain excess solute atoms , the increase of β phase must have been transformed from the metastable δ phase through a peritectic reaction . 
Fig . 4 ( a ) and ( b ) represents the SEM microstructures of the spray - deposited A1 and A2 alloys , respectively . 
One can see that Mn addition leads to the variation in microstructure of the intermetallic compounds . 
With the addition of 1 wt . % Mn to the spray - deposited A0 alloy , the needle - like compounds were decreased ( Fig . 4a ) and the compounds were eliminated entirely from the final product when 3 wt . % Mn was added to the spray - deposited A0 alloy . 
One can also see from Fig . 4 ( b ) that a high volume fraction of particle - like compound was formed in the microstructure of the spray - deposited A2 alloy . 
An EDX analysis indicates that the particle - like compound contains Al , Si , Fe and Mn atoms , as shown in Fig . 5 . 
Fig . 6 represents the XRD traces with analyzed results , obtained from spray - deposited A1 and A2 alloys , respectively . 
In comparison with Fig . 3 , one can see that the diffraction peaks of δ and β phases in the spray - deposited A1 alloy were weaker than those in the spray - deposited A0 alloy . 
Meanwhile , the Al15 ( Fe , Mn ) 3 Si2 phase , which can be regarded as a solid solution of Fe in the Al15MnSi2 [ 14 ] , was detected in the spray - deposited A1 and A2 alloys . 
It shows that the needle - like compounds in the spraydeposited A0 alloy were partially replaced by the particle - like Al15 ( Fe , Mn ) 3 Si2 phase in the spray - deposited A1 alloy , and that the needle - like compounds were replaced entirely by the particle - like Al15 ( Fe , Mn ) 3 Si2 phase in the spray - deposited A2 alloy . 
TEM analysis continues to show that the particle - like compound in the spray - deposited A2 alloy is Al15 ( Fe , Mn ) 3 Si2 phase , as shown in Fig . 7 , which is in good agreement with the XRD results , as shown in Fig . 6 . 
The XRD results mentioned previously show that d and b phases are always present in the spray - deposited A0 and A1 alloys . 
According to the Al - Si - Fe ternary phase diagram [ 15 ] , the equilibrium solidification of Al - 20Si - 5Fe alloy starts with the formation of the δ phase at about 820 ° C , followed by the formation of the primary Si phase at below 700 ° C . 
At the temperature below 610 ° C , the formed δ phase transforms into the β phase . 
At about 576 ° C , the ternary eutecticum consisting of the a - Al , Si phase and β phase is formed . 
It is well known that the sequence of equilibrium solidification events should not be followed in spray - deposited hypereutectic Al - Si alloys . 
According to the SEM , EDX and XRD results mentioned above , we might assume that the solidification of the spray - deposited A0 alloy droplets occurs in the following sequence . 
In the beginning of solidification , metastable d phase is crystallized and then primary Si nucleates on the δ phase and grows , as shown in Fig . 1 . 
Finally , the remaining liquid solidified into an irregular ternary eutectic of a - Al , Si and δ phase . 
The reason for the formation of β phase is associated with the thermal condition of impinging droplets . 
The solidification process during spray forming occurs in two stages : gas atomization ( rapid cooling ) and droplet consolidation ( relatively slow cooling ) . 
In case of gas atomization , the δ phase is able to form within droplets to some extent before deposition . 
Upon droplet deposition , an abrupt fall in solidification rate occurs on the deposit layer . 
At this time , the δ phase originated from the droplets can be readily transferred into the stable β phase due to slow cooling effect and due to the fact that δ phase is extremely metastable . 
The crystallization behavior of iron - containing intermetallic compounds in 319 aluminum alloy has been well explained by Narayanan et al . [ 16 ] . 
Unlike the Mn - free Al15Fe3Si2 phase , the Mn - containing Al15 ( Fe , Mn ) 3 Si2 crystallizes below the liquidus but above the silicon eutectic . 
As a result we may assume that the Al15 ( Fe , Mn ) 3Si2 phase forms first and is followed by the formation of primary Si in the spray - deposited A1 and A2 alloy . 
The Al15 ( Fe , Mn ) 3Si2 phase generally has a dendritic morphology which appears as ' ' Chinese script ' ' in cast aluminum alloys . 
The reason why the Al15 ( Fe , Mn ) 3Si2 is particle - like in the spray - deposited A1 and A2 alloys is that the deformation and fracture experienced in the partially solidified droplets during deposition break the ' ' Chinese script ' ' Al15 ( Fe , Mn ) 3Si2 phase . 
This strengthens the nucleation kinetics of the Al15 ( Fe , Mn ) 3Si2 by increasing the density of nuclei in the top layer of spray - deposited A1 and A2 alloys . 
With the addition of 1 wt . % Mn to the spray - deposited A0 alloy , residual Fe in the spray - deposited A1 alloy can be formed d and b compounds after the Al15 ( Fe , Mn ) 3Si2 phase is crystallized . 
However , all of compounds in the spray - deposited A2 alloy were Al15 ( Fe , Mn ) 3 Si2 with the addition of 3 wt . % Mn to the spray - deposited A0 alloy . 
In this case , no residual Fe exists in the spray - deposited A2 alloy . 
Thus , needle - like compounds are avoided in the spray - deposited A2 alloy . 
From the results of XRD , SEM , EDX and TEM experiments mentioned previously , one can see that chemical neutralization of Fe with Mn is effective .
